Repository: lavushenko-png/Cloude

File: research_notes/Покрытия корпусов акустических систем/coating_technologies.md (part 1 of 2)
# Coating technologies and paint chemistries for durable, scratch-resistant pro-audio loudspeaker cabinet finishes

Scope note for the report writer: this research ran under a restricted network. Only one primary document could be downloaded and read in full (the Warnex Strukturlack 1K Safety Data Sheet hosted on Adam Hall's S3 bucket). Every other fact below comes from search-engine extracts of the cited pages (manufacturer TDS/SDS PDFs, trade press, forum threads); the pages themselves could not be opened because the hosts (linex.com, rhinolinings.com, u-pol.com, durabakcompany.com, bluearan.co.uk, cdn.shopify.com [Acry-Tech], pcimag.com, dbaudio.com, diyaudio.com, talkbass.com, soundforums.net, etc.) are outside the session's allowed domains, and the shared WebSearch budget ran out before the final round of queries (Speakerplans threads, EU VOC directive, Penn Elcom/Adam Hall/Hybrid Coatings specs, ArmorThane/Speedliner/Bullet Liner TDS, ASTM method details). Numbers quoted from TDS extracts should be re-verified against the live PDFs before publication. Items marked **[ESTIMATE]** are my own calculations from cited inputs and are not published figures.

---

## Key question 1: What is the chemistry difference between polyurea, polyurethane, polyaspartic and water-based acrylic texture coatings, and how does each affect scratch/chip resistance on wood cabinets?

### Takeaway
All of the "bed-liner" family are isocyanate-cured thermosets whose differences lie in the co-reactant (polyol → polyurethane, amine → polyurea, aspartic ester → polyaspartic) and in whether the isocyanate is aromatic (cheap, fast, yellows/chalks) or aliphatic (UV-stable). Water-based "speaker cabinet paints" (Warnex, Tuff Cab, Duratex) are 1K acrylate dispersions that dry by coalescence; they are thinner, softer and far safer to apply, and rely on texture and easy touch-up rather than elastomeric toughness. Elastomeric spray liners applied at 1–3 mm resist scuffing and chipping because they absorb impact energy through elongation and sheer thickness, whereas hard thin films (2K PU, epoxy, powder) resist scratching by hardness but crack or chip on a flexing wood substrate.

### Cited Findings
**Reactant chemistry**
- Polyurethane coatings form from an isocyanate reacting with a polyol; aromatic hardeners yellow while aliphatic hardeners are light-stable; catalysts are needed and cure is slow (one source cites 24–48 h) — [Duraamen, "What is the difference between Polyaspartic and Polyurethane?"](https://duraamen.com/blog/what-is-the-difference-between-polyaspartic-and-polyurethane-sealers/)
- Polyurea replaces the polyol with a multifunctional amine; the amine–isocyanate reaction is self-accelerating, needs no catalyst and gels in seconds — [ArmorThane, "What are the major differences between polyurea and polyurethane"](https://www.armorthane.com/resources/news/what-are-the-major-differences-between-polyurea-and-polyurethane/); [SpecialChem polyurea guide](https://www.specialchem.com/adhesives/guide/polyurea-adhesives-and-sealants)
- Polyaspartic is a subset of polyurea: an aliphatic isocyanate reacting with an aspartic ester that behaves like a hindered diamine ("not all polyurea is polyaspartic, however all polyaspartic is polyurea"); its main practical gain is speed (cure in hours) and UV stability — [Xtreme Polishing Systems, polyurea vs polyaspartic](https://xtremepolishingsystems.com/blogs/decorative-concrete-and-epoxy-blog/polyurea-vs-polyaspartic-coatings); [Duraamen](https://duraamen.com/?p=6648)
- "Hybrid" polyurea/polyurethane systems mix urethane and urea linkages and "can display some of the negative problems associated with polyurethane chemistry" (moisture sensitivity, slower cure) — [ArmorThane](https://www.armorthane.com/resources/news/what-are-the-major-differences-between-polyurea-and-polyurethane/)
- One source claims polyaspartic cannot be formulated waterborne, while polyurethanes can — [Duraamen](https://duraamen.com/blog/what-is-the-difference-between-polyaspartic-and-polyurethane-sealers/)
- PCI Magazine overview article covering polyurethane and polyurea coating chemistry (could not be opened in this session) — [PCI Magazine, "Polyurethane and Polyurea Coatings"](https://pcimag.com/articles/112052-polyurethane-and-polyurea-coatings)

**Aromatic vs aliphatic / UV**
- "Aromatic coatings fade and aliphatic coatings do not. Most standard spray-on bedliner products are aromatic"; pigment is added before spraying and "air and time will cause the bedliner to fade and oxidize"; makers sell an aliphatic topcoat that "eliminates the risk fading even in prolonged and intense direct sunlight" — [BodyShop Business, "Tough and Durable Sprayed-On Bedliner"](https://www.bodyshopbusiness.com/tough-and-durable-sprayed-on-bedliner/); [ArmorThane bed liners](https://www.armorthane.com/protective-coating-applications/truck-bedliner-applications/bed-liners.htm); [ArmorThane, important things to know about polyurea](https://www.armorthane.com/important-things-to-know-about-polyurea-coatings)
- A clear aliphatic polyurea topcoat TDS states it is "chemically UV stable which allows it to protect and extend the life of other non-UV stable surfaces" — [VFI-2580 TDS, Volatile Free Inc.](https://volatilefree.com/vfi-2580-tds)
- Rhino Linings sells an aliphatic UV-stable topcoat ("Rhino Shine Ultra") for use over its liners — [Rhino Shine Ultra](https://liners.rhinolinings.com/en/products/rhino-shine-ultra)

**Moisture-cure 1K polyurethanes (roll-on liners)**
- Durabak (indoor) is an aromatic MDI moisture-cured polyurethane and is "not UV stable"; Durabak-18 (outdoor/UV) is an aliphatic IPDI moisture-cured polyurethane; Durabak M26 is qualified to MIL-PRF-32171B — [Durabak Indoor TDS](https://www.durabakcompany.com/pages/durabak-indoor-technical-data-sheet); [Durabak-18 Outdoor UV TDS](https://www.durabakcompany.com/pages/durabak-18-outdoor-uv-technical-data-sheet); [Durabak M26 TDS](https://www.durabakcompany.com/pages/durabak-m26-military-technical-data-sheet)

**2K polyurethane DIY liners**
- U-POL Raptor is "a durable 2K urethane coating"; black HVLP version mixes 3:1; "pot life of RAPTOR when activated is 60 minutes at 68°F (20°C)"; the hardener has its own SDS ("2.6 VOC RAPTOR BEDLINER HARDENER – UP0827/UP4824") and the aerosol SDS carries H317 "May cause an allergic skin reaction" (typical isocyanate sensitiser labelling) — [U-POL Raptor TDS (RLBAL)](https://u-pol.com/wp-content/uploads/RLBAL-TDS-EN.pdf); [U-POL Raptor hardener SDS, nakatanenga mirror](https://nakatanenga.de/media/e3/ea/g0/1693556967/h-rter.pdf); [U-POL UP4804 aerosol TDS](https://u-pol.com/video/up4804-tds/up4804-tds)

**Water-based acrylic texture paints**
- Warnex Strukturlack is a water-thinnable texture paint based on acrylate dispersions ("WARNEX Strukturlack – wasserverdünnbar"); the manufacturer brochure recommends pre-spraying WARNEX Hydrogrund primer for optimal adhesion on difficult substrates — [Warnex brochure PDF (toutlehautparleur mirror)](https://en.toutlehautparleur.com/media/catalog/product/datasheet/warnecke/WARNEX.pdf)
- Warnex Strukturlack 1K SDS (Warnecke & Böhm GmbH, Schliersee, v16.0, 24 Jun 2021): mixture of "resins, pigments, fillers, additives, solvents and/or water"; contains 2-butoxyethanol 5–7 wt% and 2-(2-butoxyethoxy)ethanol 1–2 wt% (coalescing glycol ethers), plus isothiazolinone preservatives (BIT, MIT <0.025 %) which trigger the H317 skin-sensitiser classification; density 1.232 g/cm³ (DIN 53217); solids 54 wt%; viscosity 900–1400 mPa·s; boiling onset 100 °C (water); flash point >100 °C — [Warnex Strukturlack 1K SDS, Adam Hall S3](https://adamhall.s3.amazonaws.com/media/MARKEN/WARNEX/0131WHI/0131WHI_WARNEX%20Strukturlack_Technisches_Datenblatt_de.pdf) (read directly)
- Tuff Cab (Blue Aran, UK) is a water-based acrylic cabinet paint: total solids 40–50 %, pH 5.0–7.0, minimum film-forming temperature 5 °C, film appearance satin-matt (Tuff Cab Pro) to satin-gloss (Tuff Cab Standard); the Pro version was introduced in 2014 as less glossy and more scratch-resistant for pro-audio use — [Blue Aran blog, Tuff Cab Loudspeaker Paint](https://blog.bluearan.co.uk/?p=88); [Blue Aran Tuff Cab SDS PDF](https://www.bluearan.co.uk/sales/misc/pdfs/C33-27PDFHS.pdf)
- DuraTex (Acry-Tech Coatings, Riviera Beach FL) is a water-based protective texture coating sold in Roller Grade and Spray Grade; its trademark is registered for "water-based texture coating for use on speaker cabinets and road cases" — [DuraTex datasheet PDF](https://cdn.shopify.com/s/files/1/1639/9445/files/DuraTex-DS.pdf); [DuraTex SDS](https://cdn.shopify.com/s/files/1/1639/9445/files/DuraTex-Roller-Grade-DuraTex-Spray-Grade-SDS.pdf); [Justia trademark record](https://trademarks.justia.com/owners/acry-tech-coatings-inc-3205100)

**Why the families behave differently on cabinets (community/OEM evidence)**
- "If you want something that will withstand many scuffs, nothing will outlast a two-component polyurea coating like Line-X, or equivalent"; another poster describes Line-X as "harder and less flexible and is very rough to the touch" — [DIYAudio, "Duratex or other options"](https://www.diyaudio.com/community/threads/duratex-or-other-options.419572/)
- A Line-X-coated cabinet "is much thicker and more resilient than the Duratex that I applied at home" — [TalkBass, "Coating a bass cab in Line-X"](https://www.talkbass.com/threads/coating-a-bass-cab-in-line-x.1265520/)
- JBL's AE-series array guide warns against epoxy paints on its wooden cabinets because they can crack, and notes water-based paint adheres less well to the aliphatic top layer of DuraFlex — [JBL AC26 Array Guide p.30](https://www.manualowl.com/m/JBL/AC26/Manual/717474?page=30)
- Line-X 2015 explainer: Platinum 3065 psi tensile / 750 lbs/in tear / 203 % elongation vs Line-X Standard 2147 psi / 490 lbs/in / 91 % — illustrating that the "premium" liners trade some hardness for much higher tear strength and elongation — [Line-X, "Making a bedliner indestructible: it's science"](https://linex.com/news/2015/08/06/bedliner-indestructible)

### Inferences
- The scratch/chip resistance ranking on plywood/MDF follows thickness × toughness rather than hardness alone: a 1.5 mm Shore-D-55 polyurea (tear 400–750 pli, elongation 80–200 %) spreads a point load over a large volume and recovers elastically; a 0.1–0.2 mm acrylic film (Tuff Cab/Warnex/Duratex) has far less material to lose before the substrate shows, so these products rely on texture (which hides fine scratches and makes scuffs less visible) and on easy local re-coating.
- Hard, thin, highly cross-linked films (2K PU clearcoats, epoxies, powder coat) score well on pencil hardness and Taber loss but are brittle relative to wood movement; this is consistent with JBL's explicit warning against epoxy on wooden cabinets and with the general polyurethane/epoxy cracking behaviour described by coating vendors.
- Aromatic polyurea (the standard, cheapest hot-spray liner chemistry) is the right choice for black cabinets kept mostly indoors; any coloured or outdoor cabinet needs an aliphatic topcoat or an all-aliphatic system, which is why OEM "weather-resistant" variants (JBL WRC/WRX, d&b PCP outdoor) are specified separately.
- The glycol-ether content (6–9 wt%) of the Warnex SDS shows that "water-based" texture paints are low-VOC, not zero-VOC; they still need ventilation when sprayed.

### Gaps
- Could not open the PCI Magazine polyurethane/polyurea article or the ArmorThane explainer directly; typical gel-time numbers (seconds for polyurea vs minutes for hybrid) and the chemistry of Line-X's individual grades (which are aromatic polyurea, which hybrid, which aliphatic) are not confirmed from primary pages in this session.
- No source found in this session that quantitatively relates elastomer elongation/tear strength to chip resistance on wood (e.g., Gardner impact ASTM D2794 data for liners on plywood). This is an inference only.
- Binder details for Duratex (acrylic vs acrylic-urethane hybrid) and Tuff Cab (acrylic copolymer type) were not disclosed in the retrieved extracts.

---

## Key question 2: What are the typical published performance numbers (Taber abrasion, Shore hardness, tensile, elongation, tear) for Line-X, Rhino Linings, Warnex, Tuff Cab, Duratex?

### Takeaway
Hard numbers exist only for the hot-spray elastomers (Rhino Linings publishes full ASTM tables; Line-X publishes selective marketing figures); the water-based speaker paints publish solids, coverage and drying data but **no** Taber, Shore, tensile or elongation figures in any document found.

### Cited Findings
**Line-X**
- Line-X 2015 comparison table: LINE-X Platinum — tensile strength 3065 psi, tear strength 750 lbs/in, elongation 203 %; LINE-X Standard — 2147 psi, 490 lbs/in, 91 %. The "other spray-on" comparison column in the extract was garbled — [Line-X, bedliner-indestructible](https://linex.com/news/2015/08/06/bedliner-indestructible); republished by [Hard Working Trucks](https://www.hardworkingtrucks.com/products/product/15047979/the-science-behind-making-a-bedliner-indestructible) and [CCJ Digital](https://www.ccjdigital.com/products/product/15047979/the-science-behind-making-a-bedliner-indestructible)
- Platinum launch (2013) claims: "60 percent higher tensile strength, 92 percent higher abrasion resistance, 120 percent higher elongation and 162 percent higher tear strength than the industry standard" (relative claims; test method not named) — [Work Truck Online, Line-X Platinum](https://www.worktruckonline.com/201735/line-x-platinum); [Equipment World](https://www.equipmentworld.com/trucks/pickups/article/15044744/line-x)
- Line-X corporate page cites "tensile strengths up to 6,600 psi" and "tear strengths up to and exceeding 780 lbs/in" across its protective-coatings range (product not specified) — [Line-X Protective Coatings](https://linex.com/protective-coatings); [PCI Magazine on Line-X testing](https://www.pcimag.com/articles/101120-line-x-testing-demonstrates-the-quality-of-its-spray-on-bedliners)
- LINE-X XS-100 polyurea received approval for military use — [THE SHOP magazine](https://theshopmag.com/news/line-x-xs-100-polyurea-earns-approval-military-use/)
- No Taber abrasion (mg loss) figure and no Shore hardness figure for any Line-X grade was found in any retrieved source.

**Rhino Linings (all tested at 77 °F / 25 °C per the sheets)**
- HardLine 11-55 (1:1 ratio): Hardness Shore D 55±5 (ASTM D2240); tensile 2400–2700 psi (ASTM D412); tear resistance Die C 400–500 pli (ASTM D624); elongation 80–90 % (ASTM D412) — [Rhino HardLine 11-55 TDS](https://rhinolinings.com/download/108/liners-data-sheets/3688/tds-hardline-11-55.pdf)
- HardLine 21-55-120 (2:1 ratio): Shore D 55±5; Taber abrasion resistance 25–30 mg loss per 1000 cycles (ASTM D4060; wheel/load not captured in extract) — [Rhino HardLine 21-55-120 TDS](https://rhinolinings.com/wp-content/uploads/2022/06/HardLine_21-55-120_TDS.pdf)
- Conflicting figure: another Rhino document describes HardLine's "125–175 % (ASTM D412) elongation for the 1:1 ratio formulation", which does not match the 80–90 % on the 11-55 sheet (different revision years) — [Rhino Linings product page](https://rhinolinings.com/?p=2379)
- TuffGrip HP 11-90: Shore A 90±5 (ASTM D2240) — [Rhino TuffGrip HP 11-90 TDS](https://rhinolinings.com/wp-content/uploads/2023/02/TuffGrip-HP-11-90-TDS_6051.pdf); TuffGrip 21-90: Shore A 85±5 — [Rhino TuffGrip 21-90 TDS](https://rhinolinings.com/wp-content/uploads/2023/02/TuffGrip_21-90_TDS.pdf); product page: "TuffGrip has a Shore A 88 (ASTM D2240) hardness with a 250 % (ASTM D412) elongation rating" — [coatings.rhinolinings.com TuffGrip](https://coatings.rhinolinings.com/products/tuffgrip/tuffgrip/33/33); Tuff Stuff 2012 sheet: 88A±5 — [polymer.co.nz mirror, Tuff Stuff TDS 2012](https://polymer.co.nz/wp-content/uploads/2024/09/Technical-Data-Sheet-TUFF-STUFF-Dated-22feb12.pdf)
- Rhino's Tech Center hosts SDS/TDS for "epoxy, polyurethane, and polyurea formulations" — [Rhino Linings Tech Center](https://rhinolinings.com/tech-center); other sheets: [Rhino Hybrid HP 11-50](https://rhinolinings.com/wp-content/uploads/2023/02/TDS-Rhino-Hybrid-HP-11-50-Industrial-Rhino-Linings.pdf), [Rhino Extreme HP 11-50](https://rhinolinings.com/wp-content/uploads/2022/06/Rhino-Extreme-HP-11-50-TDS.pdf), [HardLine HP Ultra](https://rhinolinings.com/wp-content/uploads/2023/02/TDS-HardLine-HP-Ultra-Rhino-Industrial.pdf), [SolarMax 11-65](https://rhinolinings.com/download/108/liners-data-sheets/3686/solarmax_11-65_tds.pdf)

**Reference polyurea for scale (not a speaker product)**
- 3M Pro-Flex polyurea sheet: tensile 3089 psi (ASTM D412), Taber abrasion 75 mg/1000 rev — [3M TDS](https://multimedia.3m.com/mws/media/2366217O/%EF%BF%BD%C3%BF)

**Water-based speaker paints**
- Warnex Strukturlack 1K: solids 54 wt%, density 1.232 g/cm³, viscosity 900–1400 mPa·s; no mechanical data in SDS — [Warnex SDS](https://adamhall.s3.amazonaws.com/media/MARKEN/WARNEX/0131WHI/0131WHI_WARNEX%20Strukturlack_Technisches_Datenblatt_de.pdf)
- Tuff Cab: total solids 40–50 %; coverage rough finish 2–3 m²/kg, smooth 4–6 m²/kg (blog) vs "over 2.5 m² per kg" rough (a 2018 forum post quoting the TDS); no hardness/abrasion data published — [Blue Aran blog](https://blog.bluearan.co.uk/?p=88); [Blue Room forum, painting speakers](https://www.blue-room.org.uk/topic/71332-painting-speakers/)
- DuraTex: "dries to the touch in under three hours"; European retailer gives full cure ~7 days; no mechanical data found — [Parts Express DuraTex Spray Grade 1 gal](https://www.parts-express.com/Acry-Tech-DuraTex-Black-1-Gal-Spray-Grade-Cabinet-Coating-260-102); [Masori.de DuraTex Spray Grade](https://masori.de/en/products/duratex-spray-grade-4-25kg)

**Roll-on PU liners**
- Durabak: wet film 17–25 mils per coat; dry film 29–39 mils total for two coats; VOC 250 g/L (2.08 lb/gal); practical coverage 75 sq ft/gal (Durabak-18); no tensile/Shore figures visible in extracts — [Durabak-18 TDS](https://www.durabakcompany.com/pages/durabak-18-outdoor-uv-technical-data-sheet); [Durabak Indoor TDS](https://www.durabakcompany.com/pages/durabak-indoor-technical-data-sheet)

**Powder coat (grilles/hardware)**
- PPG epoxy-polyester hybrid powder: recommended film 2.0–4.0 mils (≈51–102 µm, ASTM D7091), pencil hardness 2H (ASTM D3363) — [PPG powder datasheet PCFB90105](https://buyat.ppg.com/rep_powder/PDFs/CDPFILES/PCFB90105.pdf)

### Inferences
- Across the hot-spray family, "hard" liners (HardLine, Shore D ≈55, elongation ≈80–175 %) and "grippy" liners (TuffGrip/Tuff Stuff, Shore A ≈85–90, elongation ≈250 %) bracket the space; Line-X Platinum (3065 psi, 203 %) sits in between. For cabinets that are dragged, stacked and truck-packed, a Shore D 50–60 product with ≥100 % elongation is the typical OEM choice (consistent with d&b's and JBL's polyurea finishes, see Q6).
- Taber loss of 25–30 mg/1000 cycles (HardLine 21-55) is roughly 2–3× better than the 75 mg of a general-purpose polyurea; by comparison, architectural waterborne acrylics commonly lose an order of magnitude more under CS-17/1 kg (no speaker-paint figure available to cite — see Gaps).

### Gaps
- No Taber, Shore, pencil hardness, impact or elongation numbers are published (or at least surfaced) for Warnex, Tuff Cab, Duratex, Penn Elcom Armacab/Pro-Coat, or Adam Hall texture paint. Treat any such figures elsewhere as unverified.
- Line-X Taber and Shore values and per-grade (Xtra/Premium/Platinum/Ultra) data sheets were not retrievable; only marketing comparisons exist in the open web.
- Wheel type (CS-17 vs H-18) and load for the Rhino Taber figure were not captured.
- ArmorThane, Speedliner, Bullet Liner and Herculiner TDS numbers: not retrieved (search budget exhausted before these queries ran).

---

## Key question 3: How thick are these coatings typically applied on speaker cabinets, and how much weight does the coating add?

### Takeaway
OEM polyurea finishes are about 1.5 mm (JBL states 0.060" for DuraFlex on WRC/WRX models); truck-bed liners are typically sprayed at 62–125 mils (1.6–3.2 mm); roll-on 1K PU liners build 0.7–1.0 mm in two coats; water-based texture paints build only a fraction of a millimetre (coverage ≈2.5 m²/kg at 40–55 % solids). Weight added ranges from well under 1 kg per cabinet for acrylic texture paint to several kg for a full-thickness polyurea skin **[ESTIMATE]**.

### Cited Findings
- JBL describes DuraFlex as a 0.060" (1.5 mm) coating on the exterior of its WRC/WRX weather-resistant AE/PD/VLA models — [JBL Standardized WR Configurations, AE/PD/VLA, Mar 2021](https://goknight.com/content/documentation/JBL_Standardized_WR-Configs_AE-PD-VLA_Series_Mar21%20(1).pdf); see also [JBL PD525S WR configurations](https://www.manualowl.com/m/JBL/PD525S/Manual/717560)
- "Most well-known spray-in bed liner companies typically apply their products between 62 and 125 mils" — bedliner trade article in the retrieved result set ([Off Road Xtreme, "Understanding Bedliners Better"](https://www.offroadxtreme.com/?p=103495); also syndicated at [Diesel Army](https://www.dieselarmy.com/?p=8520)) — attribution taken from the search extract; page not opened.
- Durabak: wet film 17–25 mils per coat, total dry film 29–39 mils for two coats — [Durabak Indoor TDS](https://www.durabakcompany.com/pages/durabak-indoor-technical-data-sheet)
- Tuff Cab coverage: 2–3 m²/kg (rough/textured), 4–6 m²/kg (smooth) — [Blue Aran blog](https://blog.bluearan.co.uk/?p=88)
- Warnex Strukturlack 1K: solids 54 wt%, wet density 1.232 g/cm³ — [Warnex SDS](https://adamhall.s3.amazonaws.com/media/MARKEN/WARNEX/0131WHI/0131WHI_WARNEX%20Strukturlack_Technisches_Datenblatt_de.pdf)
- Generic coverage formula: (1600 sq ft/gal ÷ dry mils) × volume-solids fraction = sq ft/gal; e.g., 50 % solids at 10 dry mils ≈ 80 sq ft/gal — [Düraamen coatings coverage chart](https://duraamen.com/resources/coatings-coverage-chart/)
- Powder coating typically adds 1.5–6 mils (38–150 µm) — [Astrocorp sheet metal powder coating guide](https://astrocorp-sheetmetal.pages.dev/en/blog/sheet-metal-powder-coating-techniques-and-applications); PPG epoxy-polyester recommends 2–4 mils — [PPG PCFB90105](https://buyat.ppg.com/rep_powder/PDFs/CDPFILES/PCFB90105.pdf)
- A Line-X-coated bass cab is "much thicker and more resilient than the Duratex that I applied at home" — [TalkBass](https://www.talkbass.com/threads/coating-a-bass-cab-in-line-x.1265520/)

### Inferences
- **[ESTIMATE] Water-based texture paint mass:** at 2.5 m²/kg wet (Tuff Cab rough figure) and ~45–55 % solids, dry deposit ≈ 0.18–0.22 kg/m². A typical 12"/2-way cabinet (~1.5–2.0 m² external area) therefore gains ≈ 0.3–0.45 kg; a double-18 sub (~4 m²) ≈ 0.7–0.9 kg. Equivalent dry film at 1.2–1.5 g/cm³ dry density ≈ 120–180 µm average, with texture peaks higher.
- **[ESTIMATE] Hot-spray polyurea at 1.5 mm (JBL DuraFlex figure):** assuming an elastomer density of ~1.0–1.1 g/cm³ (not sourced in this session), the skin weighs ≈ 1.5–1.65 kg/m², i.e. ≈ 2.5–3.3 kg on a 2 m² cabinet and ≈ 6–6.5 kg on a 4 m² subwoofer. This is the main reason OEMs with polyurea finishes quote it only on specific series and why DIY builders report Line-X cabs as noticeably heavier/thicker.
- **[ESTIMATE] Roll-on Durabak at 29–39 mils (0.74–1.0 mm):** ≈ 0.8–1.1 kg/m² dry → ≈ 1.6–2.2 kg on a 2 m² cabinet.

### Gaps
- No manufacturer publishes a per-cabinet weight for polyurea finishes; no speaker-specific dry-film thickness for Warnex/Tuff Cab/Duratex was found (only coverage rates).
- Polyurea cured density was not retrieved from a TDS in this session; the 1.0–1.1 g/cm³ assumption should be checked against the Rhino/Line-X sheets (which normally list specific gravity).
- d&b does not publish PCP thickness in the retrieved spec texts.

---

## Key question 4: What surface prep is needed (sanding grit, edge rounding, sealing plywood voids, primer, denib, texture coat, top coat) and what application equipment is used?

### Takeaway
Water-based speaker paints go straight onto sanded bare plywood/MDF with no primer (Tuff Cab, Duratex), applied by honeycomb/texture roller or hopper gun; Warnex is viscous (900–1400 mPa·s) and is factory-sprayed from a pressure pot in a closed system, optionally oven-dried at ~60 °C. Hot-spray polyurea requires a heated plural-component rig and franchise/industrial facilities; DIY 1K/2K liners are rolled or sprayed with a Schutz-type gun. Community practice for wood: round edges (¾" radius cited as a good target), seal end grain/voids with thinned PVA or filler primer, sand 80→220 (no finer than ~320 so the coating can key), then texture coats.

### Cited Findings
**Water-based texture paints**
- Tuff Cab: "designed for optimum adhesion to bare timber… No primer is required before applying the Tuff Cab", provided there is no oil/grease; apply with a honeycomb roller for texture (a 4" roller suits small jobs); apply at room temperature — below 12 °C drying slows considerably, above ~25 °C the surface can dry too fast; store ≥5 °C and preferably ≤25 °C; shelf life 6 months, extendable to ~18 months at room temperature — [Blue Aran blog](https://blog.bluearan.co.uk/?p=88); [Blue Aran blog archive](https://blog.bluearan.co.uk/page/22/)
- Tuff Cab "is intended for bare wood and doesn't always stick to a previous coating particularly well" — [Blue Room forum](https://www.blue-room.org.uk/topic/71332-painting-speakers/)
- Warnex: the 1K texture paint (Series 74) "has a high viscosity demanding the use of a paint pressure tank. Because of the fast initial drying, a closed system is required"; "Coated substrates may be heated at elevated temperatures of approx. 60°C to speed up drying process"; store frost-free, max 12 months unopened; pre-spray WARNEX Hydrogrund for optimal adhesion (brochure context is plastics and "other materials") — [Warnex brochure](https://en.toutlehautparleur.com/media/catalog/product/datasheet/warnecke/WARNEX.pdf); Warnex SDS: store 15–30 °C; wear EN 374 gloves >0.4 mm, tight goggles when spraying; use respirator if solvent concentration exceeds workplace limits — [Warnex SDS](https://adamhall.s3.amazonaws.com/media/MARKEN/WARNEX/0131WHI/0131WHI_WARNEX%20Strukturlack_Technisches_Datenblatt_de.pdf)
- DuraTex: intended for wood, metal and fiberglass; for metal Acry-Tech recommends a water-based primer such as Zinsser 123; adheres to painted surfaces "provided the surfaces are sanded"; do not dilute Roller Grade ("it will change the chemical composition"), use Spray Grade if a thinner product is needed — [Parts Express FAQ, DuraTex Roller Grade 1 gal](https://www.parts-express.com/Acry-Tech-DuraTex-Black-1-Gal-Roller-Grade-Cabinet-Coating-260-101); [SoundImports DuraTex FAQ](https://soundimports.eu/en/go/product/82517983)
- Acry-Tech application tips: keep the work area at or above 65 °F; in high humidity or cold it may take 2–3 h to dry; once dry to the touch it has reached hard cure; no sanding between coats; when using a hopper gun, spray in a drop-cloth-covered area, keep the coat uniform, clean hopper and air cap immediately — [Acry-Tech "Applying DuraTex Tips & Tricks"](https://cdn.shopify.com/s/files/1/1639/9445/files/Applying-DuraTex-Tips-Tricks-1.pdf)
- DIY technique: apply the first Duratex coat only around seams, block-sand, then full coats — [Midwest Audio Club DIY forum](https://diy.midwestaudio.club/discussion/comment/34486/); one user found Duratex harder to sand than epoxy — [DIYAudio post](https://www.diyaudio.com/community/goto/post?id=2773368)
- Hopper-gun hardware example: Graco TexSpray FastFinish ships with 4, 6 and 8 mm nozzles — [Graco TexSpray FastFinish](https://graco.com/us/en/contractor/product/25d496-texspray-fastfinish.html)

**Hot-spray and DIY liners**
- Spray-on lining of polyurethane/polyurea with isocyanates is covered by an industry guidance document (equipment, ventilation, PPE) — [ACC/CPI Guidance Document on Spray-on Polyurethane/Polyurea Based Lining Applications](https://www.americanchemistry.com/content/download/4854/file/Guidance-Document-on-Spray-on-Polyurethane-Polyurea-Based-Lining-Applications-Containing-Isocyanates.pdf)
- Raptor: 3:1 mix, 60-min pot life at 20 °C, applied by Schutz/HVLP gun or aerosol — [U-POL Raptor TDS](https://u-pol.com/wp-content/uploads/RLBAL-TDS-EN.pdf); [U-POL Raptor commercial brochure](https://u-pol.com/wp-content/uploads/21336_Upol_Raptor_Commercial_Design_16pp.pdf)
- Durabak: two roller coats, 17–25 mils wet each — [Durabak Indoor TDS](https://www.durabakcompany.com/pages/durabak-indoor-technical-data-sheet)

**Wood prep (community practice)**
- "Testing of perceived tweeter harshness suggested ¾ inch roundover was the minimum"; veneer will bend around a ¾" routed MDF edge — [DIYAudio, veneering rounded-over speaker box](https://www.diyaudio.com/community/threads/veneering-rounded-over-speaker-box.98613)
- Seal roundovers/end grain: "Coat the baffle edges (the roundover) with PVA glue and let it dry. Do a couple coats and sand"; another builder used three coats of 50/50 PVA/water, 20–30 min between coats, light 320-grit sand — [DIYAudio Zaph SR-71 build](https://www.diyaudio.com/community/threads/pdx-zaph-sr-71-build-thread.120330/page-5); [DIYAudio, finishing options for MDF](https://www.diyaudio.com/community/threads/finishing-options-for-mdf.151944/)
- Grit progression: start 80, work to at least 220 on a block; or 240 then 360/400 — "You do not need to go any finer… subsequent coats of paint need to 'key' into the surface"; "A proper wood primer must be used as automotive primer is too thin… exposed MDF will likely need a rub down and further priming" — [DIYAudio, smooth finish on round enclosure](https://www.diyaudio.com/community/threads/how-to-achieve-a-smooth-finish-on-a-round-enclosure.239978)
- Filler primer: "2 wet coats w/ the filler primer and it's all gone! Hand sanded w/ some 400 grit and one more coat"; cabinet makers "almost unanimously recommended Shellac primer"; conflicting advice on whether to fill voids before or after priming — [Audioholics ER18 build](https://forums.audioholics.com/forums/threads/my-er18-build.78329/post-862352); [Audioholics post](https://forums.audioholics.com/forums/goto/post?id=868892); [DIYAudio Gedlee Summa build](https://www.diyaudio.com/community/threads/matts-gedlee-summa-abbey-kit-build.136239/page-6)
- Epoxy fillets/epoxy-coated plywood cabinets as a sealing approach — [DIYAudio, speaker cabinets with epoxy and fillets](https://www.diyaudio.com/community/threads/speaker-cabinets-with-epoxy-and-fillets.433278/)

### Inferences
- Edge radius matters for every coating family but for different reasons: thin acrylic films thin out and chip first on sharp arrises; thick elastomers bridge poorly over sharp corners and are the first place peel initiates; a ≥6–10 mm (¼–⅜") roundover is the practical minimum for texture paint and larger for polyurea (OEM polyurea cabinets typically have generously radiused edges) — the ¾" figure in the forum is an acoustic diffraction recommendation, not a coating one.
- Because Warnex needs a pressure pot and closed system, it is effectively a factory/finishing-shop product in Europe, whereas Tuff Cab/Duratex are explicitly roller-friendly for DIY — this maps directly onto who uses what (Q6).
- "No sanding between coats" (Duratex) and "sticks poorly over old paint" (Tuff Cab) both reflect coalescing acrylic films that bond to themselves while wet-on-dry but need a keyed, porous substrate for first-coat adhesion.

### Gaps
- No manufacturer document specifying sanding grit, edge radius, or void-filling for Tuff Cab/Warnex/Duratex was retrieved; all prep guidance is community practice.
- Plural-component rig parameters (material temperature, pressure, mix-ratio tolerances) for Line-X/Rhino could not be read from TDS in this session.
- Warnex spray parameters (nozzle, pressure, pot pressure, recommended wet film) are in the manufacturer TDS that could not be opened.

---

## Key question 5: Which coatings can be colour-matched to RAL and which are black-only? Do they fade/chalk in UV?

### Takeaway
Water-based texture paints (Warnex, Tuff Cab, Duratex) are tintable/offered in colours (Warnex SDS itself is for RAL 9010 pure white), and d&b offers its polyurea cabinets in custom RAL over a standard RAL 9005 top coat; Line-X Xtra is marketed as tintable to any automotive colour. Aromatic polyurea/polyurethane liners fade and chalk in sunlight unless top-coated with an aliphatic layer, which is how JBL (aliphatic top layer) and outdoor liner makers handle it.

### Cited Findings
- Warnex SDS product designation: "WARNEX Strukturlack 1K, RAL 9010 reinweiß halbmatt" (i.e. the range is supplied in RAL shades, here pure white semi-matt) — [Warnex SDS](https://adamhall.s3.amazonaws.com/media/MARKEN/WARNEX/0131WHI/0131WHI_WARNEX%20Strukturlack_Technisches_Datenblatt_de.pdf); Adam Hall lists a white SKU (0131WHI) — same URL host
- Warnex is "available in a wide variety of colors" and "creates many different textures depending on application" (user report) — [SoundForums official cabinet finishing thread](https://www.soundforums.net/community/threads/the-official-cabinet-finishing-thread.1015/page-2)
- Penn Elcom sells Armacab textured speaker/cabinet paint in black and white (1 L and 5 L) — [Penn Elcom Armacab Black 5 L](https://penn-elcom.com/armacab-black-textured-speaker-cabinet-paint-5-litres-armacab5lk); [Penn Elcom Armacab White 5 L](https://translations.penn-elcom.com/mx/armacab-white-textured-speaker-cabinet-paint-5-litres-armacab5lw)
- DuraTex is sold in black and white (roller and spray grades) — [Parts Express DuraTex White Roller Grade](https://www.parts-express.com/Acry-Tech-DuraTex-White-1-Gal-Roller-Grade-Cabinet-Coating-260-103)
- "LINE-X XTRA can be customized to any color or coded to match a specific automotive paint" — [Line-X product info](https://linex.com/vi/news/2016/11/09/product-info)
- U-POL sells "Raptor Liner Tough & Tintable" kits — [nonpaints.com Raptor tintable kit](https://nonpaints.com/en/raptor-liner-tough-tintable-body-liner-2k-paint-set); [U-POL Raptor Tintable manual](https://manuals.plus/m/23d082c4f8c82827e3f458311279d73bba6242927ff9bd042148d586b144903b)
- d&b custom solutions: polyurea cabinet coating with a standard RAL 9005 top coat; custom colours available; a nano coating applied behind the grille fabric does not affect acoustic performance — [d&b audiotechnik custom solutions brochure](https://www.dbaudio.com/assets/products/downloads/brochures/dbaudio-brochure-custom-solutions.pdf)
- JBL DuraFlex has a top aliphatic layer that most paints bond to, so standard AE/PD models can be painted over; epoxy paints should be avoided (crack on wood); water-based paint adheres less well — [JBL AC26 Array Guide p.30](https://www.manualowl.com/m/JBL/AC26/Manual/717474?page=30)
- Aromatic bed liners fade/oxidise; aliphatic topcoats are the fix; UV-stable pigments claimed by some makers — [BodyShop Business](https://www.bodyshopbusiness.com/tough-and-durable-sprayed-on-bedliner/); [ArmorThane](https://www.armorthane.com/important-things-to-know-about-polyurea-coatings); [Rhino Shine Ultra aliphatic topcoat](https://liners.rhinolinings.com/en/products/rhino-shine-ultra)
- Durabak indoor grade is "not UV stable" (aromatic MDI); Durabak-18 aliphatic IPDI is the outdoor/UV grade — [Durabak TDS pages](https://www.durabakcompany.com/pages/durabak-18-outdoor-uv-technical-data-sheet)
- Powder: polyester powders are chosen for UV resistance, epoxy for chemical/corrosion resistance (hence epoxy-polyester hybrids or pure polyester for exterior grilles) — [PPG industrial coatings FAQ](https://www.ppg.com/en-US/industrialcoatings/frequently-acked-questions); [Fecision powder coating guide](https://fecision.com/?p=12773)

### Inferences
- Black (RAL 9005) dominates pro audio partly because carbon-black-pigmented aromatic polyurea tolerates UV best (chalking is least visible on black) and because black texture paint hides repairs; coloured cabinets at the OEM level are achieved by a separate top coat over the protective layer rather than by pigmenting the elastomer.
- Water-based acrylics are inherently aliphatic-type binders and do not yellow, but their lower film build means colour fade shows as surface chalk earlier on outdoor installs; none of the speaker-paint makers publish QUV data.

### Gaps
- Whether Tuff Cab is factory-tintable to RAL was not confirmed (search extract explicitly found no RAL/tinting statement for Tuff Cab Pro).
- No QUV/xenon-arc data (ASTM G154/G155) for any speaker-cabinet coating was found.
- Penn Elcom "Pro-Coat", Adam Hall own-brand and Hybrid Coatings "Rock Hard" colour ranges and specs: not retrieved (search budget exhausted).

---

## Key question 6: Which coatings are used by commercial pro-audio OEMs vs. DIY builders, and why?

### Takeaway
Large touring-grade OEMs use in-house or contracted hot-spray polyurea systems (d&b "PCP – Polyurea Cabinet Protection"; JBL "DuraFlex", a multi-layer finish with an aliphatic top layer, 1.5 mm on WR models), because plural-component spraying needs isocyanate-rated booths, supplied-air PPE and heated rigs that only make sense at factory throughput. Smaller manufacturers and the entire DIY/rental-repair scene use 1K water-based texture paints (Warnex in continental Europe; Tuff Cab in the UK; Duratex in North America) because they need no primer, no isocyanate controls, roll or hopper-gun application and easy touch-up; Line-X/Rhino franchise shops are used by individual DIYers for one-off cabs at bed-liner pricing.

### Cited Findings
- d&b audiotechnik: cabinets are marine plywood with an "impact and weather resistant PCP coat"; AL90, J12, V12, Y7P, Y10P, V-SUB, KSL8 etc. architectural specs all cite PCP; Ti10L uses polyurethane integral hard foam under the PCP finish; E12-D weather-resistant option has a black PCP finish — [d&b J12 arch spec](https://www.dbaudio.com/assets/products/downloads/architectural-specifications/dbaudio-arch-specs-j12-en.txt); [d&b AL90 page](https://www.dbaudio.com/global/en/products/series/a-series/al90-loudspeaker/); [d&b Ti10L arch spec](https://www.dbaudio.com/assets/products/downloads/architectural-specifications/dbaudio-arch-specs-ti10l-en.txt); [d&b V12 page](https://www.dbaudio.com/global/en/products/series/v-series/v12/); [PSSL d&b E12-D listing](https://pssl.com/products/d-b-audiotechnik-z0602-100-e12-d-12-inch-passive-loudspeaker-weather-resistant)
- d&b custom-solutions brochure: polyurea cabinet coating with standard RAL 9005 top coat, custom colours — [d&b custom solutions brochure](https://www.dbaudio.com/assets/products/downloads/brochures/dbaudio-brochure-custom-solutions.pdf)
- JBL DuraFlex: multi-layer finish with a top aliphatic layer; 0.060" (1.5 mm) on WRC/WRX models; used on VRX932LA, SRX835 and AE/PD/VLA series; touch-up kit part 30052 — [JBL WR configs PDF](https://goknight.com/content/documentation/JBL_Standardized_WR-Configs_AE-PD-VLA_Series_Mar21%20(1).pdf); [JBL AC26 guide](https://www.manualowl.com/m/JBL/AC26/Manual/717474?page=30); [JBL VRX932LAP page](https://id.jbl.com/professional/VRX932LAP-.html); [Harman help: DuraFlex repair kit](https://harman.helpjuice.com/general-jbl-inquiries/duraflex-repair-kit)
- Warnex is distributed through Adam Hall (Germany) and sold at Thomann; Warnex is "hard to locate in the USA" — [Adam Hall S3 host of Warnex datasheet](https://adamhall.s3.amazonaws.com/media/MARKEN/WARNEX/0131WHI/0131WHI_WARNEX%20Strukturlack_Technisches_Datenblatt_de.pdf); [Thomann datasheet 208234](https://images.thomann.de/pics/prod/208234_datenblatt.pdf); [SoundForums](https://www.soundforums.net/community/threads/the-official-cabinet-finishing-thread.1015/page-2)
- Warnex application needs a pressure pot and closed system (factory equipment) — [Warnex brochure](https://en.toutlehautparleur.com/media/catalog/product/datasheet/warnecke/WARNEX.pdf)
